Repository: pauliacomi/pyGAPS-gui

.. raw:: html
   <h1 align="center">
   <h1 align="center">pyGAPS-gui</h1>

</h1>
========

Overview
========

pyGAPS-gui is a Graphical User Interface (GUI) for
`pyGAPS <https://github.com/pauliacomi/pyGAPS>`__. It can be used to
import, process and fit adsorption isotherms in various formats.

Download the latest version for your system in the
`releases <https://github.com/pauliacomi/pyGAPS-gui/releases>`__
section.

.. raw:: html

    <a style="text-decoration:none" href="https://github.com/pauliacomi/pyGAPS-gui/releases/latest/download/pyGAPS-gui.msi">
    </a>
    <a style="text-decoration:none" href="https://github.com/pauliacomi/pyGAPS-gui/releases/latest/download/pyGAPS-gui-macos-arm64.zip">
    </a>
    <a style="text-decoration:none" href="https://github.com/pauliacomi/pyGAPS-gui/releases/latest/download/pyGAPS-gui-macos-x86_64.zip">
    </a>
    <a style="text-decoration:none" href="https://github.com/pauliacomi/pyGAPS-gui/releases/latest/download/pyGAPS-gui-linux-x86_64.tar.gz">
    </a>

--------------

pyGAPS-gui is currently **alpha** software. Things may break and change
without warning. You have been warned.

--------------

Features
========

-  Advanced adsorption data import and manipulation.
-  Routine analysis such as BET/Langmuir surface area, t-plot, alpha-s,
   Dubinin plots etc.
-  Pore size distribution calculations for mesopores (BJH,
   Dollimore-Heal).
-  Pore size distribution calculations for micropores (Horvath-Kawazoe).
-  Pore size distribution calculations using DFT kernels
-  Isotherm model fitting (Henry, Langmuir, DS/TS Langmuir, etc..)
-  Isosteric enthalpy of adsorption calculation.
-  IAST calculations for binary and multicomponent adsorption.
-  Parsing to and from multiple formats such as Excel, CSV and JSON.
-  An sqlite database backend for storing and retrieving data.
-  Simple methods for isotherm graphing and comparison.

.. figure:: docs/screenshot.png
   :alt: Screenshot

File: tst/aif/Sample_A.aif
data_data_raw2aifv005
_exptl_operator unknown
_exptl_date 2017-06-17T12:27:21
_exptl_instrument 'TriStar II 3020 3.02'
_exptl_adsorptive N2
_exptl_temperature 77.3
_exptl_sample_mass 0.1013
_sample_id 'Sample A'
_sample_material_id 'Sample'
_units_temperature K
_units_pressure torr
_units_mass g
_units_loading 'cm³/g STP'

loop_
_adsorp_pressure
_adsorp_p0
_adsorp_amount
4.907968997955322 734.1160888671875 28.759507494882065
38.408668518066406 734.1487426757812 40.31975001064183
51.70123291015625 734.2459716796875 42.601724161482956
65.29435729980469 734.2622680664062 44.598869599849614
80.2061538696289 734.172607421875 46.54509677359008
98.5450210571289 734.1481323242188 48.7672047046794
109.95885467529297 734.1556396484375 50.073012046187124
128.21078491210938 734.2426147460938 52.11640931082066
146.6276092529297 734.340576171875 54.1337272143495
165.1337432861328 734.3068237304688 56.14201785288045
183.66555786132812 734.28 58.14973737295428
202.12423706054688 734.2903442382812 60.183090365292216
220.5950927734375 734.3053588867188 62.2972070612926
235.70416259765625 734.322998046875 63.99234709588304
250.4473876953125 734.3302001953125 65.74106624135621
276.3736572265625 734.3739013671875 68.91753471126084
306.0405578613281 734.360595703125 72.80826264410992
335.2607727050781 734.3453979492188 76.94051210240582
364.1418151855469 734.362060546875 81.4309842832534
392.8425598144531 734.419189453125 86.49981873370795
421.7850036621094 734.3931274414062 92.4031475615429
455.4725646972656 734.4348754882812 101.15828681741999
480.24456787109375 734.5614013671875 109.07800883728589
511.9776611328125 734.3942260742188 122.41220127830184
539.1403198242188 734.3860473632812 139.54325613720943
560.6414794921875 734.429443359375 160.34152029358393
571.3635864257812 734.36474609375 173.45418279273048
586.235595703125 734.3583374023438 196.71599836522597
596.5820922851562 734.28564453125 215.47206276992387
601.3707885742188 734.3290405273438 224.24441029231093
615.6436157226562 734.3040771484375 247.38587906021132
627.2042236328125 734.3484497070312 266.88178890602495
640.673828125 734.2699584960938 289.41703699377274
650.1590576171875 734.31689453125 303.7235163639625
657.043701171875 734.4408569335938 314.8547794992435
665.4505004882812 734.3060302734375 328.9971258529222
674.9307861328125 734.4854736328125 341.09964513079603
679.2659301757812 734.4869384765625 347.1888397194616
690.6725463867188 734.6363525390625 358.6172565771154
693.3223876953125 734.7796630859375 362.2817810339242
704.24658203125 734.86865234375 371.35540272400874
710.279541015625 735.0430297851562 375.3528526848715
711.3345947265625 734.9357299804688 376.7062384096052
717.9402465820312 734.9258422851562 380.4982077072499
725.5211181640625 735.051025390625 384.2743935041753
731.29443359375 735.0590209960938 388.4553359678336
732.3176879882812 734.882568359375 389.2714734506774
733.6473999023438 734.7591552734375 390.0934582687731

loop_
_desorp_pressure
_desorp_p0
_desorp_amount
721.7958984375 734.668212890625 387.9581657301926
710.411376953125 734.626708984375 386.1940974222909
699.1099853515625 734.5822143554688 384.5325880038158
698.4739379882812 734.6199951171875 384.29759671827827
689.4239501953125 734.63232421875 383.0834502524028
675.6845703125 734.55224609375 380.51937389930816
669.2847900390625 734.5023193359375 379.0329706056041
662.2924194335938 734.4608154296875 377.04016756171075
654.9365844726562 734.4251098632812 374.613035158646
632.3369750976562 734.5169067382812 361.62836166481276
610.3450317382812 734.4725341796875 341.7143740065379
602.5728759765625 734.488525390625 332.7875231126447
586.2046508789062 734.390869140625 310.1495024560537
576.1646728515625 734.3377075195312 291.885702204706
565.6010131835938 734.1676635742188 266.4565959968215
556.946533203125 734.1019897460938 244.03142240325275
550.0069580078125 734.0906372070312 225.35888313259707
545.9837036132812 734.001953125 215.46541416584006
535.4099731445312 733.9252319335938 190.17114232164369
525.2619018554688 733.8964233398438 168.4293473259392
517.6817016601562 733.8922729492188 154.06314133833112
500.35406494140625 733.8843994140625 130.91485486524974
486.89404296875 734.12939453125 119.06156163606964
459.5657043457031 734.0602416992188 105.02110350775347
425.1888122558594 733.9550170898438 94.34367031605211
392.2554016113281 733.877685546875 86.91625312722712
358.4405212402344 733.83349609375 80.69158087267118
340.7041931152344 733.8342895507812 77.82619378862489
311.47772216796875 733.9049072265625 73.47605821355866
281.3989562988281 733.904296875 69.41519525470996
252.00375366210938 733.8107299804688 65.71997875544223
222.3384552001953 733.8056640625 62.19101537395404
185.77139282226562 733.8519287109375 58.047293317386604
149.35523986816406 733.89111328125 54.027444839900184
112.58240509033203 733.9122924804688 49.91769053534808
78.14105987548828 734.024658203125 45.772488177900655

File: tst/aif/UiO-66(Zr) N2 77.aif
data_8b55010b4b2c22a0f0b9a9db2b108c91
_audit_aif_version 1.0
_audit_creation_method pyGAPS
_exptl_adsorptive 'nitrogen'
_exptl_temperature 77.355
_sample_material_id 'UiO-66(Zr)'
_exptl_operator 'PI'
_sample_id 'Test'
_units_temperature K
_units_pressure bar
_units_loading mmol/g
_pygaps_iso_type 'Isotherme'
_pygaps_lab 'MADIREL'
_pygaps_machine 'Triflex'
_pygaps_t_act '200.0'

loop_
_adsorp_pressure
_adsorp_amount
6.0429e-07 0.25731
1.2727e-06 0.7744
1.9236e-06 1.2965
2.5065e-06 1.8182
3.2255e-06 2.3409
4.1484e-06 2.8615
5.6154e-06 3.3798
8.9574e-06 3.9015
1.671e-05 4.4233
2.8077e-05 4.9406
3.9444e-05 5.4603
4.9159e-05 5.9802
5.8194e-05 6.5004
6.7909e-05 7.0171
8.0442e-05 7.5343
0.00010036 8.0534
0.00013638 8.568
0.00020353 9.0771
0.00032191 9.5862
0.00053672 10.083
0.00093502 10.562
0.0016712 11.009
0.0029244 11.41
0.0047831 11.757
0.0072169 12.059
0.010172 12.318
0.013344 12.552
0.016989 12.748
0.020821 12.929
0.024932 13.084
0.029444 13.207
0.03437 13.297
0.039613 13.366
0.044795 13.423
0.050319 13.469
0.055925 13.505
0.061536 13.535
0.067382 13.564
0.073218 13.591
0.079007 13.615
0.085128 13.637
0.091072 13.656
0.097127 13.673
0.10321 13.69
0.10921 13.706
0.11531 13.72
0.12146 13.733
0.12757 13.746
0.13356 13.758
0.13955 13.769
0.14598 13.779
0.15215 13.788
0.15823 13.797
0.16426 13.806
0.17058 13.814
0.1768 13.822
0.18294 13.829
0.18887 13.835
0.21654 13.863
0.24153 13.882
0.26572 13.898
0.29043 13.912
0.31478 13.922
0.33833 13.931
0.36297 13.939
0.38735 13.949
0.41168 13.955
0.43603 13.964
0.46031 13.968
0.50323 13.97
0.52776 13.967
0.55221 13.968
0.57618 13.966
0.60046 13.966
0.62479 13.964
0.64903 13.964
0.67334 13.965
0.69765 13.965
0.72199 13.968
0.72762 13.97
0.75049 13.973
0.79479 13.984
0.79823 13.985
0.82497 13.993
0.8472 14.008
0.87473 14.032
0.89775 14.072
0.92207 14.156
0.94569 14.354
0.95963 14.677

loop_
_desorp_pressure
_desorp_amount
0.94063 14.314
0.8972 14.082
0.86984 14.036
0.82165 14
0.77219 13.987
0.72392 13.982
0.67564 13.981
0.62849 13.981
0.60265 13.984
0.55448 13.98
0.5064 13.975
0.45826 13.967
0.43278 13.962
0.38469 13.951
0.33687 13.935
0.31201 13.924
0.26472 13.899
0.23949 13.881
0.193 13.839
0.16764 13.809
0.1434 13.773
0.11956 13.73
0.098016 13.675
