Repository: pauliacomi/pyGAPS-gui

.. raw:: html
   <h1 align="center">
   <h1 align="center">pyGAPS-gui</h1>

</h1>
========

Overview
========

pyGAPS-gui is a Graphical User Interface (GUI) for
`pyGAPS <https://github.com/pauliacomi/pyGAPS>`__. It can be used to
import, process and fit adsorption isotherms in various formats.

Download the latest version for your system in the
`releases <https://github.com/pauliacomi/pyGAPS-gui/releases>`__
section.

.. raw:: html

    <a style="text-decoration:none" href="https://github.com/pauliacomi/pyGAPS-gui/releases/latest/download/pyGAPS-gui.msi">
    </a>

File: tst/json/Takeda 5A ch4 DSLangmuir.json
{"adsorbate": "methane", "branch": "des", "file_version": "3.0", "iso_type": "Calorimetrie", "isotherm_model": {"loading_range": [3.42648076702, 9.42396435656], "name": "DSLangmuir", "parameters": {"K1": 0.100436040223612, "K2": 1.5582525800435962, "n_m1": 10.074741932009088, "n_m2": 2.50223601650024}, "pressure_range": [1.84143809524, 22.7751380952], "rmse": 0.00829175409488877}, "lab": "MADIREL", "loading_basis": "molar", "loading_unit": "mmol", "machine": "CV", "material": "Takeda 5A", "material_basis": "mass", "material_batch": "Test", "material_unit": "g", "pressure_mode": "absolute", "pressure_unit": "bar", "t_act": 150.0, "temperature": 303.0, "temperature_unit": "K", "user": "ADW"}

File: tst/json/UiO-66(Zr) N2 77 TSLang.json
{
    "file_version": "2.0",
    "adsorbate": "nitrogen",
    "temperature": 77.355,
    "temperature_unit": "K",
    "material": "UiO-66(Zr)",
    "material_batch": "Test",
    "branch": "ads",
    "pressure_mode": "absolute",
    "pressure_unit": "bar",
    "material_basis": "mass",
    "material_unit": "g",
    "loading_basis": "molar",
    "loading_unit": "mmol",
    "iso_type": "Isotherme",
    "machine": "Triflex",
    "lab": "MADIREL",
    "t_act": 200.0,
    "user": "PI",
    "isotherm_model": {
        "loading_range": [
            0.257311,
            14.6769
        ],
        "name": "TSLangmuir",
        "parameters": {
            "K1": 76.98457480684648,
            "K2": 296673.6410107331,
            "K3": 11722.06993259773,
            "n_m1": 2.9866702553836895,
            "n_m2": 3.9678084560084006,
            "n_m3": 7.111759127406565
        },
        "pressure_range": [
            6.04287137483e-07,
            0.959627404777
        ],
        "rmse": 0.16060801074348685
    }
}

File: tst/json/UiO-66(Zr) N2 77.355 kPa.json
{
    "file_version": "2.0",
    "adsorbate": "nitrogen",
    "temperature": 77.355,
    "temperature_unit": "K",
    "material": "UiO-66(Zr)",
    "material_batch": "Test",
    "pressure_mode": "absolute",
    "pressure_unit": "kPa",
    "loading_basis": "molar",
    "loading_unit": "mmol",
    "material_basis": "mass",
    "material_unit": "g",
    "iso_type": "Isotherme",
    "lab": "MADIREL",
    "machine": "Triflex",
    "t_act": 200.0,
    "user": "PI",
    "isotherm_data": [
        {
            "loading": 0.257311,
            "pressure": 6.0428713748300004e-05
        },
        {
            "loading": 0.774396,
            "pressure": 0.000127269477508
        },
        {
            "loading": 1.29651,
            "pressure": 0.00019236150035600006
        },
        {
            "loading": 1.81822,
            "pressure": 0.0002506528641010001
        },
        {
            "loading": 2.34093,
            "pressure": 0.00032254554605200004
        },
        {
            "loading": 2.86149,
            "pressure": 0.000414840205314
        },
        {
            "loading": 3.37977,
            "pressure": 0.000561540137404
        },
        {
            "loading": 3.90154,
            "pressure": 0.000895743956205
        },
        {
            "loading": 4.42326,
            "pressure": 0.0016710190940000002
        },
        {
            "loading": 4.94058,
            "pressure": 0.00280770068702
        },
        {
            "loading": 5.46026,
            "pressure": 0.00394438228003
        },
        {
            "loading": 5.98022,
            "pressure": 0.00491590500911
        },
        {
            "loading": 6.50039,
            "pressure": 0.005819421147140001
        },
        {
            "loading": 7.01711,
            "pressure": 0.006790943876210003
        },
        {
            "loading": 7.53432,
            "pressure": 0.00804420819672
        },
        {
            "loading": 8.0534,
            "pressure": 0.010035635486800002
        },
        {
            "loading": 8.56796,
            "pressure": 0.013638430375300001
        },
        {
            "loading": 9.07712,
            "pressure": 0.0203528182604
        },
        {
            "loading": 9.5862,
            "pressure": 0.0321905312573
        },
        {
            "loading": 10.0832,
            "pressure": 0.05367187031990002
        },
        {
            "loading": 10.5616,
            "pressure": 0.09350177625270001
        },
        {
            "loading": 11.0093,
            "pressure": 0.16712328290000006
        },
        {
            "loading": 11.4097,
            "pressure": 0.292444857337
        },
        {
            "loading": 11.7567,
            "pressure": 0.4783068706360001
        },
        {
            "loading": 12.0592,
            "pressure": 0.7216917732000002
        },
        {
            "loading": 12.3179,
            "pressure": 1.0171842973399998
        },
        {
            "loading": 12.5523,
            "pressure": 1.33441561406
        },
        {
            "loading": 12.7484,
            "pressure": 1.6988629354200002
        },
        {
            "loading": 12.9288,
            "pressure": 2.0821092215800006
        },
        {
            "loading": 13.0842,
            "pressure": 2.4931604882500005
        },
        {
            "loading": 13.2066,
            "pressure": 2.9443550740900006
        },
        {
            "loading": 13.2966,
            "pressure": 3.43704339568
        },
        {
            "loading": 13.3655,
            "pressure": 3.9613450668800008
        },
        {
            "loading": 13.4233,
            "pressure": 4.479506714430001
        },
        {
            "loading": 13.469,
            "pressure": 5.0319242534100015
        },
        {
            "loading": 13.5055,
            "pressure": 5.592492868090002
        },
        {
            "loading": 13.5348,
            "pressure": 6.153595820260001
        },
        {
            "loading": 13.5643,
            "pressure": 6.738190192030001
        },
        {
            "loading": 13.5908,
            "pressure": 7.321783895380001
        },
        {
            "loading": 13.6152,
            "pressure": 7.9006851439500005
        },
        {
            "loading": 13.637,
            "pressure": 8.51277360895
        },
        {
            "loading": 13.6559,
            "pressure": 9.107151214600002
        },
        {
            "loading": 13.6732,
            "pressure": 9.712711046850002
        },
        {
            "loading": 13.6897,
            "pressure": 10.320777407800001
        },
        {
            "loading": 13.7058,
            "pressure": 10.920886997500002
        },
        {
            "loading": 13.7205,
            "pressure": 11.5307118145
        },
        {
            "loading": 13.733,
            "pressure": 12.146365768000003
        },
        {
            "loading": 13.7459,
            "pressure": 12.756967803200006
        },
        {
            "loading": 13.7577,
            "pressure": 13.3560087179
        },
        {
            "loading": 13.769,
            "pressure": 13.954758175800002
        },
        {
            "loading": 13.7789,
            "pressure": 14.598100527000001
        },
        {
            "loading": 13.7884,
            "pressure": 15.215308916800002
        },
        {
            "loading": 13.7975,
            "pressure": 15.823384992900001
        },
        {
            "loading": 13.8062,
            "pressure": 16.4258262372
        },
        {
            "loading": 13.8143,
            "pressure": 17.058190381600003
        },
        {
            "loading": 13.8218,
            "pressure": 17.679964928200008
        },
        {
            "loading": 13.8289,
            "pressure": 18.294258749800004
        },
        {
            "loading": 13.8354,
            "pressure": 18.8868876145
        },
        {
            "loading": 13.8632,
            "pressure": 21.6542701083
        },
        {
            "loading": 13.8815,
            "pressure": 24.153415176600003
        },
        {
            "loading": 13.8983,
            "pressure": 26.572409619700004
        },
        {
            "loading": 13.9117,
            "pressure": 29.04299191970001
        },
        {
            "loading": 13.922,
            "pressure": 31.477627878800007
        },
        {
            "loading": 13.9314,
            "pressure": 33.8334733445
        },
        {
            "loading": 13.9386,
            "pressure": 36.2969635286
        },
        {
            "loading": 13.9487,
            "pressure": 38.735388426300005
        },
        {
            "loading": 13.9553,
            "pressure": 41.1680813399
        },
        {
            "loading": 13.9642,
            "pressure": 43.602911603500004
        },
        {
            "loading": 13.9684,
            "pressure": 46.03142696930001
        },
        {
            "loading": 13.9701,
            "pressure": 50.32283716820002
        },
        {
            "loading": 13.9674,
            "pressure": 52.77602921140001
        },
        {
            "loading": 13.9679,
            "pressure": 55.2205747023
        },
        {
            "loading": 13.9663,
            "pressure": 57.61838994990001
        },
        {
            "loading": 13.9656,
            "pressure": 60.04612809760001
        },
        {
            "loading": 13.9644,
            "pressure": 62.47901531570001
        },
        {
            "loading": 13.964,
            "pressure": 64.90257591570001
        },
        {
            "loading": 13.965,
            "pressure": 67.3337143929
        },
        {
            "loading": 13.965,
            "pressure": 69.76524147920001
        },
        {
            "loading": 13.9682,
            "pressure": 72.1985173065
        },
        {
            "loading": 13.9704,
            "pressure": 72.76200048930002
        },
        {
            "loading": 13.9727,
            "pressure": 75.04925645040002
        },
        {
            "loading": 13.9837,
            "pressure": 79.4793029427
        },
        {
            "loading": 13.9847,
            "pressure": 79.82254192280003
        },
        {
            "loading": 13.9927,
            "pressure": 82.49704684370002
        },
        {
            "loading": 14.0078,
            "pressure": 84.7197936956
        },
        {
            "loading": 14.032,
            "pressure": 87.47289480520001
        },
        {
            "loading": 14.0717,
            "pressure": 89.775015064
        },
        {
            "loading": 14.1564,
            "pressure": 92.20702791170002
        },
        {
            "loading": 14.3545,
            "pressure": 94.56928542740002
        },
        {
            "loading": 14.6769,
            "pressure": 95.96274047770002
        },
        {
            "branch": "des",
            "loading": 14.3138,
            "pressure": 94.06331639010003
        },
        {
            "branch": "des",
            "loading": 14.0821,
            "pressure": 89.71983257300002
        },
        {
            "branch": "des",
            "loading": 14.0357,
            "pressure": 86.98441317700001
        },
        {
            "branch": "des",
            "loading": 14.0003,
            "pressure": 82.16536898400001
        },
        {
            "branch": "des",
            "loading": 13.9867,
            "pressure": 77.2193467703
        },
        {
            "branch": "des",
            "loading": 13.9825,
            "pressure": 72.39194748180002
        },
        {
            "branch": "des",
            "loading": 13.9809,
            "pressure": 67.56435388880001
        },
        {
            "branch": "des",
            "loading": 13.9812,
            "pressure": 62.849359780000015
        },
        {
            "branch": "des",
            "loading": 13.984,
            "pressure": 60.264915016200014
        },
        {
            "branch": "des",
            "loading": 13.98,
            "pressure": 55.44752241180001
        },
        {
            "branch": "des",
            "loading": 13.9753,
            "pressure": 50.640427948300015
        },
        {
            "branch": "des",
            "loading": 13.9674,
            "pressure": 45.8258527599
        },
        {
            "branch": "des",
            "loading": 13.9616,
            "pressure": 43.27784009830001
        },
        {
            "branch": "des",
            "loading": 13.9508,
            "pressure": 38.46928835080001
        },
        {
            "branch": "des",
            "loading": 13.9354,
            "pressure": 33.68687056470001
        },
        {
            "branch": "des",
            "loading": 13.9235,
            "pressure": 31.200743901000006
        },
        {
            "branch": "des",
            "loading": 13.899,
            "pressure": 26.471954169500005
        },
        {
            "branch": "des",
            "loading": 13.8806,
            "pressure": 23.948715337500005
        },
        {
            "branch": "des",
            "loading": 13.8393,
            "pressure": 19.3004648403
        },
        {
            "branch": "des",
            "loading": 13.8091,
            "pressure": 16.764304756100007
        },
        {
            "branch": "des",
            "loading": 13.7731,
            "pressure": 14.3398697857
        },
        {
            "branch": "des",
            "loading": 13.73,
            "pressure": 11.955947313100001
        },
        {
            "branch": "des",
            "loading": 13.6752,
            "pressure": 9.80159566134
        }
    ]
}

File: tst/json/UiO-66(Zr) N2 77.355.json
{
    "file_version": "2.0",
    "adsorbate": "nitrogen",
    "temperature": 77.355,
    "temperature_unit": "K",
    "material": "UiO-66(Zr)",
    "material_batch": "Test",
    "pressure_mode": "absolute",
    "pressure_unit": "bar",
    "loading_basis": "molar",
    "loading_unit": "mmol",
    "material_basis": "mass",
    "material_unit": "g",
    "iso_type": "Isotherme",
    "lab": "MADIREL",
    "machine": "Triflex",
    "t_act": 200.0,
    "user": "PI",
    "isotherm_data": [
        {
            "loading": 0.257311,
            "pressure": 6.04287137483e-07
        },
        {
            "loading": 0.774396,
            "pressure": 1.27269477508e-06
        },
        {
            "loading": 1.29651,
            "pressure": 1.92361500356e-06
        },
        {
            "loading": 1.81822,
            "pressure": 2.50652864101e-06
        },
        {
            "loading": 2.34093,
            "pressure": 3.22545546052e-06
        },
        {
            "loading": 2.86149,
            "pressure": 4.14840205314e-06
        },
        {
            "loading": 3.37977,
            "pressure": 5.61540137404e-06
        },
        {
            "loading": 3.90154,
            "pressure": 8.95743956205e-06
        },
        {
            "loading": 4.42326,
            "pressure": 1.671019094e-05
        },
        {
            "loading": 4.94058,
            "pressure": 2.80770068702e-05
        },
        {
            "loading": 5.46026,
            "pressure": 3.94438228003e-05
        },
        {
            "loading": 5.98022,
            "pressure": 4.91590500911e-05
        },
        {
            "loading": 6.50039,
            "pressure": 5.81942114714e-05
        },
        {
            "loading": 7.01711,
            "pressure": 6.79094387621e-05
        },
        {
            "loading": 7.53432,
            "pressure": 8.04420819672e-05
        },
        {
            "loading": 8.0534,
            "pressure": 0.000100356354868
        },
        {
            "loading": 8.56796,
            "pressure": 0.000136384303753
        },
        {
            "loading": 9.07712,
            "pressure": 0.000203528182604
        },
        {
            "loading": 9.5862,
            "pressure": 0.000321905312573
        },
        {
            "loading": 10.0832,
            "pressure": 0.000536718703199
        },
        {
            "loading": 10.5616,
            "pressure": 0.000935017762527
        },
        {
            "loading": 11.0093,
            "pressure": 0.001671232829
        },
        {
            "loading": 11.4097,
            "pressure": 0.00292444857337
        },
        {
            "loading": 11.7567,
            "pressure": 0.00478306870636
        },
        {
            "loading": 12.0592,
            "pressure": 0.007216917732
        },
        {
            "loading": 12.3179,
            "pressure": 0.0101718429734
        },
        {
            "loading": 12.5523,
            "pressure": 0.0133441561406
        },
        {
            "loading": 12.7484,
            "pressure": 0.0169886293542
        },
        {
            "loading": 12.9288,
            "pressure": 0.0208210922158
        },
        {
            "loading": 13.0842,
            "pressure": 0.0249316048825
        },
        {
            "loading": 13.2066,
            "pressure": 0.0294435507409
        },
        {
            "loading": 13.2966,
            "pressure": 0.0343704339568
        },
        {
            "loading": 13.3655,
            "pressure": 0.0396134506688
        },
        {
            "loading": 13.4233,
            "pressure": 0.0447950671443
        },
        {
            "loading": 13.469,
            "pressure": 0.0503192425341
        },
        {
            "loading": 13.5055,
            "pressure": 0.0559249286809
        },
        {
            "loading": 13.5348,
            "pressure": 0.0615359582026
        },
        {
            "loading": 13.5643,
            "pressure": 0.0673819019203
        },
        {
            "loading": 13.5908,
            "pressure": 0.0732178389538
        },
        {
            "loading": 13.6152,
            "pressure": 0.0790068514395
        },
        {
            "loading": 13.637,
            "pressure": 0.0851277360895
        },
        {
            "loading": 13.6559,
            "pressure": 0.091071512146
        },
        {
            "loading": 13.6732,
            "pressure": 0.0971271104685
        },
        {
            "loading": 13.6897,
            "pressure": 0.103207774078
        },
        {
            "loading": 13.7058,
            "pressure": 0.109208869975
        },
        {
            "loading": 13.7205,
            "pressure": 0.115307118145
        },
        {
            "loading": 13.733,
            "pressure": 0.12146365768
        },
        {
            "loading": 13.7459,
            "pressure": 0.127569678032
        },
        {
            "loading": 13.7577,
            "pressure": 0.133560087179
        },
        {
            "loading": 13.769,
            "pressure": 0.139547581758
        },
        {
            "loading": 13.7789,
            "pressure": 0.14598100527
        },
        {
            "loading": 13.7884,
            "pressure": 0.152153089168
        },
        {
            "loading": 13.7975,
            "pressure": 0.158233849929
        },
        {
            "loading": 13.8062,
            "pressure": 0.164258262372
        },
        {
            "loading": 13.8143,
            "pressure": 0.170581903816
        },
        {
            "loading": 13.8218,
            "pressure": 0.176799649282
        },
        {
            "loading": 13.8289,
            "pressure": 0.182942587498
        },
        {
            "loading": 13.8354,
            "pressure": 0.188868876145
        },
        {
            "loading": 13.8632,
            "pressure": 0.216542701083
        },
        {
            "loading": 13.8815,
            "pressure": 0.241534151766
        },
        {
            "loading": 13.8983,
            "pressure": 0.265724096197
        },
        {
            "loading": 13.9117,
            "pressure": 0.290429919197
        },
        {
            "loading": 13.922,
            "pressure": 0.314776278788
        },
        {
            "loading": 13.9314,
            "pressure": 0.338334733445
        },
        {
            "loading": 13.9386,
            "pressure": 0.362969635286
        },
        {
            "loading": 13.9487,
            "pressure": 0.387353884263
        },
        {
            "loading": 13.9553,
            "pressure": 0.411680813399
        },
        {
            "loading": 13.9642,
            "pressure": 0.436029116035
        },
        {
            "loading": 13.9684,
            "pressure": 0.460314269693
        },
        {
            "loading": 13.9701,
            "pressure": 0.503228371682
        },
        {
            "loading": 13.9674,
            "pressure": 0.527760292114
        },
        {
            "loading": 13.9679,
            "pressure": 0.552205747023
        },
        {
            "loading": 13.9663,
            "pressure": 0.576183899499
        },
        {
            "loading": 13.9656,
            "pressure": 0.600461280976
        },
        {
            "loading": 13.9644,
            "pressure": 0.624790153157
        },
        {
            "loading": 13.964,
            "pressure": 0.649025759157
        },
        {
            "loading": 13.965,
            "pressure": 0.673337143929
        },
        {
            "loading": 13.965,
            "pressure": 0.697652414792
        },
        {
            "loading": 13.9682,
            "pressure": 0.721985173065
        },
        {
            "loading": 13.9704,
            "pressure": 0.727620004893
        },
        {
            "loading": 13.9727,
            "pressure": 0.750492564504
        },
        {
            "loading": 13.9837,
            "pressure": 0.794793029427
        },
        {
            "loading": 13.9847,
            "pressure": 0.798225419228
        },
        {
            "loading": 13.9927,
            "pressure": 0.824970468437
        },
        {
            "loading": 14.0078,
            "pressure": 0.847197936956
        },
        {
            "loading": 14.032,
            "pressure": 0.874728948052
        },
        {
            "loading": 14.0717,
            "pressure": 0.89775015064
        },
        {
            "loading": 14.1564,
            "pressure": 0.922070279117
        },
        {
            "loading": 14.3545,
            "pressure": 0.945692854274
        },
        {
            "loading": 14.6769,
            "pressure": 0.959627404777
        },
        {
            "branch": "des",
            "loading": 14.3138,
            "pressure": 0.940633163901
        },
        {
            "branch": "des",
            "loading": 14.0821,
            "pressure": 0.89719832573
        },
        {
            "branch": "des",
            "loading": 14.0357,
            "pressure": 0.86984413177
        },
        {
            "branch": "des",
            "loading": 14.0003,
            "pressure": 0.82165368984
        },
        {
            "branch": "des",
            "loading": 13.9867,
            "pressure": 0.772193467703
        },
        {
            "branch": "des",
            "loading": 13.9825,
            "pressure": 0.723919474818
        },
        {
            "branch": "des",
            "loading": 13.9809,
            "pressure": 0.675643538888
        },
        {
            "branch": "des",
            "loading": 13.9812,
            "pressure": 0.6284935978
        },
        {
            "branch": "des",
            "loading": 13.984,
            "pressure": 0.602649150162
        },
        {
            "branch": "des",
            "loading": 13.98,
            "pressure": 0.554475224118
        },
        {
            "branch": "des",
            "loading": 13.9753,
            "pressure": 0.506404279483
        },
        {
            "branch": "des",
            "loading": 13.9674,
            "pressure": 0.458258527599
        },
        {
            "branch": "des",
            "loading": 13.9616,
            "pressure": 0.432778400983
        },
        {
            "branch": "des",
            "loading": 13.9508,
            "pressure": 0.384692883508
        },
        {
            "branch": "des",
            "loading": 13.9354,
            "pressure": 0.336868705647
        },
        {
            "branch": "des",
            "loading": 13.9235,
            "pressure": 0.31200743901
        },
        {
            "branch": "des",
            "loading": 13.899,
            "pressure": 0.264719541695
        },
        {
            "branch": "des",
            "loading": 13.8806,
            "pressure": 0.239487153375
        },
        {
            "branch": "des",
            "loading": 13.8393,
            "pressure": 0.193004648403
        },
        {
            "branch": "des",
            "loading": 13.8091,
            "pressure": 0.167643047561
        },
        {
            "branch": "des",
            "loading": 13.7731,
            "pressure": 0.143398697857
        },
        {
            "branch": "des",
            "loading": 13.73,
            "pressure": 0.119559473131
        },
        {
            "branch": "des",
            "loading": 13.6752,
            "pressure": 0.0980159566134
        }
    ]
}

File: tst/json/UiO-66(Zr) N2 77.json
{
    "file_version": "3.0",
    "adsorbate": "nitrogen",
    "temperature": 77.355,
    "temperature_unit": "K",
    "material": "UiO-66(Zr)",
    "material_batch": "Test",
    "pressure_mode": "absolute",
    "pressure_unit": "bar",
    "loading_basis": "molar",
    "loading_unit": "mmol",
    "material_basis": "mass",
    "material_unit": "g",
    "iso_type": "Isotherme",
    "lab": "MADIREL",
    "machine": "Triflex",
    "t_act": 200.0,
    "user": "PI",
    "isotherm_data": [
        {
            "loading": 0.257311,
            "pressure": 6.04287137483e-07
        },
        {
            "loading": 0.774396,
            "pressure": 1.27269477508e-06
        },
        {
            "loading": 1.29651,
            "pressure": 1.92361500356e-06
        },
        {
            "loading": 1.81822,
            "pressure": 2.50652864101e-06
        },
        {
            "loading": 2.34093,
            "pressure": 3.22545546052e-06
        },
        {
            "loading": 2.86149,
            "pressure": 4.14840205314e-06
        },
        {
            "loading": 3.37977,
            "pressure": 5.61540137404e-06
        },
        {
            "loading": 3.90154,
            "pressure": 8.95743956205e-06
        },
        {
            "loading": 4.42326,
            "pressure": 1.671019094e-05
        },
        {
            "loading": 4.94058,
            "pressure": 2.80770068702e-05
        },
        {
            "loading": 5.46026,
            "pressure": 3.94438228003e-05
        },
        {
            "loading": 5.98022,
            "pressure": 4.91590500911e-05
        },
        {
            "loading": 6.50039,
            "pressure": 5.81942114714e-05
        },
        {
            "loading": 7.01711,
            "pressure": 6.79094387621e-05
        },
        {
            "loading": 7.53432,
            "pressure": 8.04420819672e-05
        },
        {
            "loading": 8.0534,
            "pressure": 0.000100356354868
        },
        {
            "loading": 8.56796,
            "pressure": 0.000136384303753
        },
        {
            "loading": 9.07712,
            "pressure": 0.000203528182604
        },
        {
            "loading": 9.5862,
            "pressure": 0.000321905312573
        },
        {
            "loading": 10.0832,
            "pressure": 0.000536718703199
        },
        {
            "loading": 10.5616,
            "pressure": 0.000935017762527
        },
        {
            "loading": 11.0093,
            "pressure": 0.001671232829
        },
        {
            "loading": 11.4097,
            "pressure": 0.00292444857337
        },
        {
            "loading": 11.7567,
            "pressure": 0.00478306870636
        },
        {
            "loading": 12.0592,
            "pressure": 0.007216917732
        },
        {
            "loading": 12.3179,
            "pressure": 0.0101718429734
        },
        {
            "loading": 12.5523,
            "pressure": 0.0133441561406
        },
        {
            "loading": 12.7484,
            "pressure": 0.0169886293542
        },
        {
            "loading": 12.9288,
            "pressure": 0.0208210922158
        },
        {
            "loading": 13.0842,
            "pressure": 0.0249316048825
        },
        {
            "loading": 13.2066,
            "pressure": 0.0294435507409
        },
        {
            "loading": 13.2966,
            "pressure": 0.0343704339568
        },
        {
            "loading": 13.3655,
            "pressure": 0.0396134506688
        },
        {
            "loading": 13.4233,
            "pressure": 0.0447950671443
        },
        {
            "loading": 13.469,
            "pressure": 0.0503192425341
        },
        {
            "loading": 13.5055,
            "pressure": 0.0559249286809
        },
        {
            "loading": 13.5348,
            "pressure": 0.0615359582026
        },
        {
            "loading": 13.5643,
            "pressure": 0.0673819019203
        },
        {
            "loading": 13.5908,
            "pressure": 0.0732178389538
        },
        {
            "loading": 13.6152,
            "pressure": 0.0790068514395
        },
        {
            "loading": 13.637,
            "pressure": 0.0851277360895
        },
        {
            "loading": 13.6559,
            "pressure": 0.091071512146
        },
        {
            "loading": 13.6732,
            "pressure": 0.0971271104685
        },
        {
            "loading": 13.6897,
            "pressure": 0.103207774078
        },
        {
            "loading": 13.7058,
            "pressure": 0.109208869975
        },
        {
            "loading": 13.7205,
            "pressure": 0.115307118145
        },
        {
            "loading": 13.733,
            "pressure": 0.12146365768
        },
        {
            "loading": 13.7459,
            "pressure": 0.127569678032
        },
        {
            "loading": 13.7577,
            "pressure": 0.133560087179
        },
        {
            "loading": 13.769,
            "pressure": 0.139547581758
        },
        {
            "loading": 13.7789,
            "pressure": 0.14598100527
        },
        {
            "loading": 13.7884,
            "pressure": 0.152153089168
        },
        {
            "loading": 13.7975,
            "pressure": 0.158233849929
        },
        {
            "loading": 13.8062,
            "pressure": 0.164258262372
        },
        {
            "loading": 13.8143,
            "pressure": 0.170581903816
        },
        {
            "loading": 13.8218,
            "pressure": 0.176799649282
        },
        {
            "loading": 13.8289,
            "pressure": 0.182942587498
        },
        {
            "loading": 13.8354,
            "pressure": 0.188868876145
        },
        {
            "loading": 13.8632,
            "pressure": 0.216542701083
        },
        {
            "loading": 13.8815,
            "pressure": 0.241534151766
        },
        {
            "loading": 13.8983,
            "pressure": 0.265724096197
        },
        {
            "loading": 13.9117,
            "pressure": 0.290429919197
        },
        {
            "loading": 13.922,
            "pressure": 0.314776278788
        },
        {
            "loading": 13.9314,
            "pressure": 0.338334733445
        },
        {
            "loading": 13.9386,
            "pressure": 0.362969635286
        },
        {
            "loading": 13.9487,
            "pressure": 0.387353884263
        },
        {
            "loading": 13.9553,
            "pressure": 0.411680813399
        },
        {
            "loading": 13.9642,
            "pressure": 0.436029116035
        },
        {
            "loading": 13.9684,
            "pressure": 0.460314269693
        },
        {
            "loading": 13.9701,
            "pressure": 0.503228371682
        },
        {
            "loading": 13.9674,
            "pressure": 0.527760292114
        },
        {
            "loading": 13.9679,
            "pressure": 0.552205747023
        },
        {
            "loading": 13.9663,
            "pressure": 0.576183899499
        },
        {
            "loading": 13.9656,
            "pressure": 0.600461280976
        },
        {
            "loading": 13.9644,
            "pressure": 0.624790153157
        },
        {
            "loading": 13.964,
            "pressure": 0.649025759157
        },
        {
            "loading": 13.965,
            "pressure": 0.673337143929
        },
        {
            "loading": 13.965,
            "pressure": 0.697652414792
        },
        {
            "loading": 13.9682,
            "pressure": 0.721985173065
        },
        {
            "loading": 13.9704,
            "pressure": 0.727620004893
        },
        {
            "loading": 13.9727,
            "pressure": 0.750492564504
        },
        {
            "loading": 13.9837,
            "pressure": 0.794793029427
        },
        {
            "loading": 13.9847,
            "pressure": 0.798225419228
        },
        {
            "loading": 13.9927,
            "pressure": 0.824970468437
        },
        {
            "loading": 14.0078,
            "pressure": 0.847197936956
        },
        {
            "loading": 14.032,
            "pressure": 0.874728948052
        },
        {
            "loading": 14.0717,
            "pressure": 0.89775015064
        },
        {
            "loading": 14.1564,
            "pressure": 0.922070279117
        },
        {
            "loading": 14.3545,
            "pressure": 0.945692854274
        },
        {
            "loading": 14.6769,
            "pressure": 0.959627404777
        },
        {
            "branch": "des",
            "loading": 14.3138,
            "pressure": 0.940633163901
        },
        {
            "branch": "des",
            "loading": 14.0821,
            "pressure": 0.89719832573
        },
        {
            "branch": "des",
            "loading": 14.0357,
            "pressure": 0.86984413177
        },
        {
            "branch": "des",
            "loading": 14.0003,
            "pressure": 0.82165368984
        },
        {
            "branch": "des",
            "loading": 13.9867,
            "pressure": 0.772193467703
        },
        {
            "branch": "des",
            "loading": 13.9825,
            "pressure": 0.723919474818
        },
        {
            "branch": "des",
            "loading": 13.9809,
            "pressure": 0.675643538888
        },
        {
            "branch": "des",
            "loading": 13.9812,
            "pressure": 0.6284935978
        },
        {
            "branch": "des",
            "loading": 13.984,
            "pressure": 0.602649150162
        },
        {
            "branch": "des",
            "loading": 13.98,
            "pressure": 0.554475224118
        },
        {
            "branch": "des",
            "loading": 13.9753,
            "pressure": 0.506404279483
        },
        {
            "branch": "des",
            "loading": 13.9674,
            "pressure": 0.458258527599
        },
        {
            "branch": "des",
            "loading": 13.9616,
            "pressure": 0.432778400983
        },
        {
            "branch": "des",
            "loading": 13.9508,
            "pressure": 0.384692883508
        },
        {
            "branch": "des",
            "loading": 13.9354,
            "pressure": 0.336868705647
        },
        {
            "branch": "des",
            "loading": 13.9235,
            "pressure": 0.31200743901
        },
        {
            "branch": "des",
            "loading": 13.899,
            "pressure": 0.264719541695
        },
        {
            "branch": "des",
            "loading": 13.8806,
            "pressure": 0.239487153375
        },
        {
            "branch": "des",
            "loading": 13.8393,
            "pressure": 0.193004648403
        },
        {
            "branch": "des",
            "loading": 13.8091,
            "pressure": 0.167643047561
        },
        {
            "branch": "des",
            "loading": 13.7731,
            "pressure": 0.143398697857
        },
        {
            "branch": "des",
            "loading": 13.73,
            "pressure": 0.119559473131
        },
        {
            "branch": "des",
            "loading": 13.6752,
            "pressure": 0.0980159566134
        }
    ]
}
